Repository: j156734119/AI-Enabled-Minimal-Viable-Testing-for-Additive-Manufacturing

# AI-Enabled Minimal Viable Testing for Additive Manufacturing

This repository contains a research framework for:

**AI-Enabled Minimal Viable Testing for Additive Manufacturing**

The project investigates how publicly available secondary data can support an AI-assisted framework for reduced but representative mechanical testing in metal additive manufacturing.

## Project Scope

This project uses publicly available secondary data only, including:

- Open datasets
- Academic journal articles
- Review papers
- Supplementary materials
- Literature-derived structured datasets

The project does not involve:

- Human participants
- Interviews
- Questionnaires
- Confidential organisational data

## Core Research Logic

The project studies relationships between material, process, defect, surface, post-processing and testing variables, and numerical mechanical outcomes.

The main logic is:

```text
material / process / defect / testing variables
→ mechanical outcomes
→ feature importance and sensitivity analysis
→ reduced but representative testing strategy
```

## Example input variables:

Alloy type
AM process
Build orientation
Surface condition
Processing parameters
Porosity metrics
Defect type
Process signatures

## Example output variables:

- Ultimate tensile strength
- Yield strength
- Elongation
- Fatigue life in cycles
- Log-transformed fatigue life
- Young's / elastic modulus

Failure mode, fracture origin, hardness, and residual stress are retained only
as future extensions. The reviewed data do not provide sufficiently consistent
structured coverage for these variables, so they are not current modelling
targets or features.

## Current Modelling Tasks

The current early-stage milestone is to complete the workflow up to model training for four dissertation-aligned tasks:

```text
Model 1: UTS prediction
Model 2: S-N fatigue life prediction
Model 3: elongation / yield response prediction
Model 4: Young's / elastic modulus prediction
```

`process_only` is the dissertation's main result and excludes previously
measured mechanical properties. `reduced_testing` may use selected measured
properties and is reported as an auxiliary or diagnostic result.

The default `balanced` profile runs only `process_only` with five-fold
GroupKFold. It compares mean, median, alloy-family median, an L2-regularised
SGD linear baseline, Random Forest, XGBoost, one lightweight CatBoost
configuration, and a three-layer MLP neural-network baseline. The
CPU-oriented `fast` profile uses three folds and omits the MLP. The
optional `standard` profile retains four conservative CatBoost configurations,
five-fold CV, and either or both prediction modes.

Fatigue additionally compares ordinary failure-only log-life regression,
hierarchical Basquin, Basquin plus a CatBoost residual correction, and
XGBoost-AFT. AFT retains runouts as right-censored observations rather than
treating the runout threshold as a failure life.

## Repository Structure
```text
data/
    raw/          original public data and downloaded open files
    interim/      parsed text, text chunks, and extraction outputs
    processed/    cleaned structured datasets

src/am_mvt/
    ingestion/    metadata search and open data loading
    parsing/      PDF/text/table parsing
    extraction/   NLP-assisted structured extraction
    cleaning/     unit conversion and schema validation
    modelling/    regression/classification models
    optimisation/ testing matrix reduction
    utils/        shared utilities

scripts/
    executable workflow steps

tests/
    automated tests

outputs/
    figures, tables, models, and reports
```

## Workflow

Run the project step by step:

```
python scripts/01_search_sources.py          # OpenAI Responses API agent web search
python scripts/02_download_open_files.py     # prepare folders and provenance audit tables
python scripts/02b_prepare_pdfs.py            # preview PDF title normalisation
python scripts/02b_prepare_pdfs.py --apply    # move renamed PDFs into data/raw/pdfs
python scripts/02c_export_literature_manifest.py  # export GitHub-safe article list
python scripts/03_parse_documents.py
python scripts/03b_build_evidence_index.py   # optional local-only RAG index over active chunks
python scripts/04_extract_with_llm.py --limit 0  # extract all pending chunks; successful JSON is skipped

### Human-in-the-loop ReAct and local-only RAG

The literature workflow is semi-automated by design:

```text
Agent screens public candidate literature
-> researcher manually obtains PDFs through lawful routes
-> local PDFs are parsed and chunked
-> local evidence chunks may be retrieved with lightweight TF-IDF RAG
-> LLM extraction writes candidate records with source/page evidence
-> rule-based audit and human review decide admission
```

The system does not automate publisher PDF downloads, use credentials, cookies,
VPN sessions, or institutional access tokens. PDF acquisition is an explicit
human-in-the-loop action.

File: .codex_doc_work/meeting_two_scenarios.csv
scenario_label,source_id,source_name,source_file,source_sheet,dataset_id,record_id,doi,source_title,source_year,modelling_group_id,task_type,sample_weight,alloy,alloy_family,am_process,machine_model,laser_power_W,scan_speed_mm_s,hatch_spacing_um,layer_thickness_um,ved_J_mm3,build_orientation,test_direction,scan_strategy,heat_treatment,surface_condition,post_processing,porosity_percent,relative_density_percent,density_measurement_method,defect_type,uts_MPa,elongation_percent,yield_strength_MPa,youngs_modulus_GPa,hardness_HV,stress_amplitude_MPa,max_stress_MPa,r_ratio,frequency_Hz,test_temperature_C,fatigue_life_cycles,log10_fatigue_life_cycles,runout,measured_fatigue_life_cycles
Scenario A - Ti-6Al-4V,fatigue_am_alloys_figshare_2023,Fatigue Database of Additively Manufactured Alloys,C:\Users\13105\Desktop\AI-Enabled-Minimal-Viable-Testing-for-Additive-Manufacturing\data\raw\open_datasets\fatigue_database\FatigueData-AM2022.xlsx,S-N,209.0,sn_fatigue_S-N_dataset_209_row_004451,10.1016/j.addma.2022.103117,Fatigue performance of laser powder bed fusion hydride-dehydride Ti-6Al-4V powder,2022.0,fatigue_am_alloys_figshare_2023::209,model2_sn_fatigue,0.8072602117020585,Ti-6Al-4V,Ti alloy,L-PBF,EOS M290,370.0,1250.0,90.0,60.0,54.81481481481482,90,,stripe,,,"HT 650 C, 2 hour; SURF machine; SURF polish",,,,,,,,,,497.8579422883899,,-1.0,30.0,25.0,8174.792212324297,3.9124767225325887,False,8174.792212324297
Scenario B - AlSi10Mg,fatigue_am_alloys_figshare_2023,Fatigue Database of Additively Manufactured Alloys,C:\Users\13105\Desktop\AI-Enabled-Minimal-Viable-Testing-for-Additive-Manufacturing\data\raw\open_datasets\fatigue_database\FatigueData-AM2022.xlsx,S-N,502.0,sn_fatigue_S-N_dataset_502_row_007202,10.1016/j.ijfatigue.2020.105737,Fatigue strength assessment of as built AlSi10Mg manufactured by SLM with different build orientations,2020.0,fatigue_am_alloys_figshare_2023::502,model2_sn_fatigue,0.7265341905318528,AlSi10Mg,Al alloy,L-PBF,SLM 280HL,350.0,1650.0,130.0,50.0,32.63403263403263,0,,stripe,,,NHT; SURF as-built,,,,,379.0,4.65,227.5,71.95,,208.03689578400056,,0.1,40.0,25.0,43401.10375841872,4.637500774445579,False,43401.10375841872
